Repository: Architecture-LLM-HKUSTGZ/metainfo_alignment

File: knowledge_source/specification/M&W Civil A5 Vol.2 (Sep 2022).md (part 1 of 16)
# MATERIALS AND WORKMANSHIP SPECIFICATION  

FOR  

CIVIL ENGINEERING WORKS Volume 2 of 3 : Sections 11 - 21  

![](images/c7405bb590c74538c986ae5b45e3997f854119f5a1110c919b0b00c0e541f90b.jpg)  

#  $\circledcirc$   MTR CORPORATION LIMITED 2022  

All rights including, without limitation, intellectual property rights in and to this document  and any information contained in this document are proprietary and are solely and  absolutely owned by MTR Corporation Limited.  The document and any information  contained in the document are strictly confidential and must not be used, disclosed,  transmitted, copied, printed or otherwise disseminated without the prior written consent of  MTR Corporation Limited.  Violators will be subject to legal sanctions such as an injunction  order and will be held liable for any damages, losses, costs and expenses incurred by MTR Corporation Limited.  

# Materials and Workmanship  Specification for   Civil Engineering Works  

Volume 2 of 3  :  Sections 11 – 21  

# MATERIALS AND WORKMANSHIP SPECIFICATION  FOR CIVIL ENGINEERING WORKS  

# VOLUME 2  

# SECTION  

# SUBJECT  

PAGE  11  Concrete and Grout  11/1 - 11/114  12  Prestressing  12/1 - 12/25  13  Not Used  14  Waterproofing  14/1 - 14/13  15  Carriageways : Sub-base Materials and    Bituminous Materials  15/1 - 15/47  16  Concrete Carriageways  16/1 - 16/23  17  Miscellaneous Roadworks  17/1 - 17/35  18  Not Used  19  Deep Foundation Works  19/1 - 19/59  20  Bridgeworks    20/1 - 20/33  21  Work for Electrical and Mechanical Installations  21/1 - 21/9  

# MATERIAL AND WORKMANSHIP SPECIFICATION  

CIVIL ENGINEERING   VOLUME 2 PREAMBLE  

All reference in this Specification to "in the Contract" shall be deemed to include  all Contract Documents.  All materials & workmanship shall be in accordance with this Specification and  the Particular Specification.  Where there may be a conflict the requirements of  the Particular Specification shall take precedence.  Any reference to material and workmanship compliance criteria mentioned in this  Specification shall comply with other relevant Sections of this Specification unless  otherwise specified.  Reference to Section numbers in Volumes 1, 2 and 3 shall refer to Volumes 1, 2  and 3 of this Material and Workmanship Specification.  No Permanent Works shall be carried out until all methods and materials have  been approved by the Engineer.  Unless noted otherwise in the Contract, all materials shall be applied in  accordance with the manufacturer's recommendations.  All test results shall be recorded and presented in a format approved by the  Engineer and shall include graphical presentation of results as well as numeric  base data.  

# SECTION 11  

# CONCRETE AND GROUT  

Part 1,   Concrete.  Clauses 11.1 to 11.93  Part 2,   Sprayed Concrete.  Clauses 11.94 to 11.109  Part 3,   Grout.  Clauses 11.110 to 11.118  Part 4,   Pre-cast Concrete.  Clauses 11.119 to 11.127    Part 5,   Glassfibre Reinforced Concrete.  Clauses 11.128 to  11.134  Part 6,   Silane Treatment of Concrete.  Clauses 11.135 to  11.139    Part 7,   Repair of Concrete and Filling of Tie Holes.  Clauses  11.140 to 11.154  

PART 1 : CONCRETE  

# Glossary of   Terms  

(1) "Cementitious Content" is the total weight of Portland  Cement (PC), Pulverised Fuel Ash (PFA), Ground  Granulated Blastfurnace Slag (GGBS), Condensed  Silica fume (CSF) or Pulverised Fuel Ash Cement  (PFAC) contained in the mix. 

  

 (2) "Water Content" is the total weight of the free water  contained in the aggregates plus the weight of the  added mixing water plus the weight of water contained  in any admixtures or additives used. 

  

 (3) "W/C ratio" is the ratio of the water content divided by  the cementitious content. 

  

 (4) "Design Cementitious Content" is the total  cementitious content used in the Contractor's concrete  mix design. 

  

 (5) "TRET" is a Temperature Rise Evaluation Test as  required by the Specification which is undertaken as  part of the mix approval process. 

  

 (6) "Acceptance Workability tests" are workability tests  conducted by the Contractor to ascertain if the  delivered workability of the concrete is within the  specified limits.  

(7) "Compliance tests" are all tests which the Contractor is  required to conduct to prove compliance with the  Specification. 

  

 (8) "Class"; all concrete will be defined by its Class which   will be denoted by a symbol consisting of a number  denoting the Grade of concrete followed by "/" stroke,  followed by another number denoting the size in mm  of the largest fraction of aggregate used to make the  concrete. 

  

 (9) "Grade" is the first number in the symbol for the class  of concrete and denotes the grade of the concrete,  which is its characteristic strength in MPa. 

  

 (10) "Characteristic Strength" of concrete is a value of cube  strength at 28 days below which   $5\%$   of all compressive  test results would be expected to fall.   

 (11) “Self-compacting concrete” (SCC) is concrete that is  able to flow and compact under its own weight, fill the  formwork with its reinforcement, ducts, boxouts etc.,  whilst maintaining homogeneity.   

 (12) “High Strength Concrete” is the concrete mix with  grade exceeding C60.  

# General Requirements  

# General  

(1) The water-tightness of completed concrete structures  shall be in accordance with the following:  

(a)  in all areas where waterproof membranes are  specified in the Contract at the extrados of a  concrete element, water inflows, drips of water  or damp patches arising from the surrounding  groundwater or ground mass shall not be  present; 

  

 (b)  elsewhere without waterproof membrane,  leakage shall be restricted to damp patches on  the face of the concrete element; 

  

 (c)  where diaphragm walls form elements of the  structure, the performance requirements of  Section 19 shall be complied with.  

(2) The designs are based generally on the grades as  follows and this is reflected in this Specification:  

60    50    45    40    30    and    20  

(3) Other grades of concrete called for in the Contract are  required to comply with this Specification.  

(4) Concrete of Grade 20 shall be unreinforced concrete.  All blinding concrete shall not be less than Grade 20.  

(5) High strength concrete   $(\mathtt{>}60\mathtt{M P a})$   or concrete with  either durability or materials requirements additional to  that specified in this section, requires a specifically  documented QA system, in accordance with the  Buildings Department's Practice Note for Authorized  Persons and Registered Structural Engineers, which  shall be implemented prior to the commencement of  concreting.  

(6) Requirements for all cementitious materials and  aggregates, mix design, batching, mixing, transporting,  placing and curing requirements for in-situ and precast  concrete are covered in this Part 1 of Section 11; the  same requirements for sprayed concrete and grout are  set in out in Part 2 and Part 3.  

(7) All cementitious materials (PC, PFA, GGBS, CSF,  etc.) shall be shown to conform to their respective  manufacturing Standards by certificates produced in  accordance with those Standards.  

(8) Additional sampling and testing of materials on  delivery to the batching plant shall be as instructed by  the Engineer.  

(9) Where the cement is supplied as a blend of PC and  PFA or GGBS, the certification shall cover the major  constituents.  

(10) Cements supplied as a blend shall comply with Clause  11.58 of this Specification for each constituent with  certification of the weight.  

11.3  (1) Concrete is classified with regard to temperature,  cement content, cementitious content, testing and  other technical requirements as Category A, B or C.   Details of the technical requirements are given  elsewhere in this Section.  Definition of the category  of individual elements of the Works shall be as stated  in the sub-clauses (2) to (4) unless otherwise stated in  the Contract.  

(2) Category A concrete shall generally include concrete  elements for the external structural envelope of  underground structures, concrete for watertight  structures, water retaining structures and bridges but  excluding those concrete elements classified as C in  (4) below.  

(3) Category B concrete shall include concrete elements  of all other structures not classified as A or C.  

(4) Category C concrete shall include concrete elements  of:  

(a) deep foundations;  (b) diaphragm walls and cast in-situ pile walls as  external structural envelope of underground structures;  (c) discrete pile caps and ground beams; and  (d) grade 20 concrete.  

However, it shall be demonstrated that the durability of  concrete elements as described in (b) above but with  thickness exceeding 1500mm will not be adversely affected  due to high thermal gradient.  

(5) Blinding concrete and other grades shall be defined by  strength only.  

# Constituents  

11.4  (1) The only materials permitted to be used to make  concrete are:  

(a)  PC; 

  

 (b)  PFA; 

  

 (c)  GGBS; 

  

 (d)  CSF; 

  

 (e)  PFAC;  (f)  natural stone aggregates;    (g)  liquid admixtures; and    (h)  potable water.  

(2) Monofilament polypropylene (PP) fibres shall comply  with BS EN 14889-2, Part 2, 2006.  

(3) Steel fibres shall comply with BS EN 14889-1 except  that the minimum tensile strength shall be   $800\mathsf{N}/\mathsf{m m}^{2}

$  

(4) In exceptional circumstances the Engineer may  require special additives or ingredients to be  incorporated in mixes, and in such cases these will be  specified in the Contract.  Alternatively, the Contractor  may propose such special additives or ingredients, the  use of which will be subject to the Engineer's Approval.  

(5) All materials used in concrete shall be fully identified  and shall be traceable to their sources of extraction or  manufacture.  

# Mix Design  Responsibility  

11.5  (1) Unless otherwise stated in the Contract, concrete  mixes shall be designed by the Contractor and shall  comply with the requirements stated in this  Specification.  However it is recognised that the  Contractor may wish to use mixes which are in regular  use and which are obtainable from, and designed by,  a specialist concrete supplier.  Subject to the prior  approval of the Engineer such commercially available  mixes may be used.  These mixes shall meet all the  requirements stated in this Specification and the  Engineer will require evidence of the methods by  which it is intended to achieve the compressive  strength and standard deviations hitherto achieved for  each mix, before Approval is given.  

(2) The source of any external supply of concrete  designed by the concrete supplier shall not be  changed without the prior approval of the Engineer.  

# Workability  

(1) The workability of concrete is not specified but shall be  proposed by the Contractor.  Concrete workability of  less than 75mm slump will not normally be acceptable.   Self-compacting concrete (SCC), if used, shall  conform to BS EN 206:2013.  The Contractor will be  required to carry out specific mock-up trials to  demonstrate to the satisfaction of the Engineer that the  proposed workability, not limited to SCC mixes, will  enable the concrete to be placed and compacted to  form a dense homogenous mass of concrete.  Trial  concrete shall be placed and compacted simulating  the actual locations where the concrete is proposed to  be used.  

(2) Except for medium workability mixes (80-200mm  slump) the Contractor shall not use the slump test as  the sole means of measuring workability or deciding  upon what level of workability to choose.  Approved  dynamic or flowability assessment methods for  measuring and controlling the workability and filling  ability of concrete delivered to the Works shall also be  used.  Suitable methods of test are given in Table  11.1.  

(3) Workability tests may be performed on a sample  obtained from the initial discharge in accordance with  CS1 provided that the workability is then determined in  duplicate.  The concrete shall be deemed to be  acceptable provided that neither result is outside the  specified range and the value reported shall then be  the average of the two determinations.  

$
 \begin{tabular}{||>{\raggedright\arraybackslash}p{2.5cm}|>{\raggedright\arraybackslash}p{2.5cm}|>{\raggedright\arraybackslash}p{3cm}||} \hline  \hline  \multicolumn{3}{||c||}{\small\textbf{Suitable Workability Test Methods}} \\ \hline  \hline  Low Workability 0-75 mm slump & Medium Workability Workability 80-200 mm slump & High Workability \mbox{ (designed flow value from 340 mm to 600 mm)} \\ \hline  Vebe Time or Compaction Factor & Slump & Flow Table or Slump-flow \mbox{(for SCC )} \\ & \mbox{(See the Note to Clause 2.1.1 of CS1 for slump value $>$ 175mm and $\leq$ 200mm)} & \\ \hline  \hline  \end{tabular}
$  

11.7  (1) Concrete shall be mixed in a power driven central  batch type mixer.  Small quantities of concrete for  minor works may be prepared in small mixers.  No  concrete shall be mixed manually.  

(2) The batching sequence and minimum mixing time  shall be submitted for the approval of the Engineer and  shall be verified during the plant trial.  No change in  the approved batching sequence and minimum mixing  time shall be allowed.  

Control of  Concrete  Production   and Delivery  

# 11.8  

(1) Whether the concrete is produced by the Contractor or  by an outside specialist supplier, the plant producing it  shall be operated in accordance with the quality  scheme for the production and supply of concrete  (QSPSC) of the Hong Kong Quality Assurance Agency  (HKQAA) or similar equivalent accredited by Hong  Kong Accreditation Service.  The requirements of this  Specification shall prevail over those of the QSPSC.  

(2) Concrete for Permanent Works shall only be supplied  by concrete plants approved by the Engineer.  

(3) The Contractor shall demonstrate that the concrete  plant and backup plant has met the requirements of  the Contract and shall be subjected to the approval of  the Engineer.  A formal assessment of the concrete  plants will be conducted by the Engineer prior to  Approval being given.  

(4) At any time during the Contract the concrete plant(s)  will be subject to re-assessment by the Engineer.    Should any non-conformance be found that is likely to  jeopardise the quality of the concrete, Approval will be  withdrawn and no concrete shall be supplied to the  Works until the non-conformance is rectified.  The  Contractor shall ensure that an appropriate backup  supply of concrete is available at all times.  

(5) The Contractor shall ensure that the Engineer has free  access to the concrete plant(s) at all times, without  prior notice, to allow unannounced conformance  assessments to be made.  The Contractor shall  attend all such assessments.  

(6) Each delivery of concrete to the Works shall be  accompanied by a certificate giving full details of its  origin and composition.  The weights/volumes of  materials in each batch of concrete are to be recorded  automatically by the batching equipment and the  printed records are to be available to the Engineer.   Manually prepared records of batch composition will  not normally be acceptable to the Engineer other than  for the recording of the quantity of super p last i sizer  added on site.  

(7) When delivered to the Works, each delivery of  concrete shall be tested by the Contractor for  workability by a workability test approved by the  Engineer.  

(8) All concrete test cubes shall be 100mm for concrete  with the maximum aggregate size not exceeding  20mm and shall be 150mm with maximum aggregate  size exceeding 20mm in dimension and shall be  prepared, transported, stored and tested in  accordance with Clause 11.78 and Appendix 11.4.  

# Placing  

# Temperature  

11.9  Concrete shall be distributed and placed in the Works by an  approved method and in accordance with Clauses 11.84 to  11.88.  The Contractor shall ensure that the placed  concrete is a dense homogenous mass free from  discontinuities except planned joints, and achieves the  properties specified by the Contract.  

11.10  (1) The temperature of concrete at the time of placing and  following shall be measured and controlled by the  Contractor in accordance with Clause 11.82.  

(2) The Contractor shall take all necessary measures  such as appropriately designed mixes, pre-cooled  concrete, insulation, formwork materials, embedded  cooling/heating pipes and selection of appropriate pour  cycle times to ensure that after placing the concrete,  both the maximum temperature attained in the  concrete and the temperature differentials within it do  not exceed the specified levels.  

# Compliance  Testing  

# Notification of  Concreting  

11.11  The objective of the scheme of Compliance Testing in this  Specification is to ensure that the probability of  non-compliant concrete specified for the Permanent Works  will be reduced to the lowest practicable level.  

11.12  The Contractor shall give the Engineer reasonable notice of  his intention to concrete which shall in any case be in  accordance with the approved Quality Plan.  The  permission of the Engineer shall be obtained before  concrete is placed in any part of the Permanent Works.  If  placing of concrete is not started within 24 hours of  permission having been given, permission shall again be  obtained from the Engineer.  

# Use of  Displacers  

Cutting   Holes in   Concrete  

Hot Weather  Curing  

Chloride   Ingress   Protection  

11.13  Where their use is approved, displacers shall be thoroughly  wetted with potable water and carefully placed into the  concrete as pouring proceeds.  There shall be at least  225mm between any two pieces, or between the displacer  and the face of the concrete.  Displacers shall be an  approved material and shall not exceed  $30\%$   by weight of  concrete in the structure.  

11.14  Holes in concrete which are not formed shall be cut by  rotary coring unless otherwise agreed by the Engineer.  

11.15  When the ambient temperature at the formwork face  exceeds  $\mathtt{32^{\circ}C}$  , full hot weather curing techniques as  described in ACI document 305R, shall be implemented.  Absorptive wood forms remaining in place should not be  considered as a satisfactory means of curing in hot, drying  weather.  Such forms shall be covered with polythene  sheets and kept moist.  

(1) The Contractor shall take the necessary precautionary  measures to ensure that the chloride content of any  part of any exposed reinforced concrete, measured at  any time within the first 42 days, shall not exceed   $0.2\%$  by weight of the designed cementitious content.  Unless otherwise approved by the Engineer, concrete  shall be sampled and tested to determine the chloride  content as follows:    (a)  from hardened concrete, by grinding or  percussion rotary drilling of a maximum 20mm  diameter hole, in the region of 0 to 5mm, 5 to  10mm and 10 to 15mm from the exposed  concrete surface, in three randomly selected  areas of concrete aged between 28 and 35  days;     (b)  from fresh concrete, at three locations selected  by the Engineer, during the placing of the  concrete.    (2) If it is detected that the limit specified in Clause  11.16(1) has been exceeded, the Contractor shall  

submit his proposals for remedial works and  avoidance of future occurrence for the approval of the  Engineer.  

# Submission Required Before the Start of Concrete  Works  

# Mix Design  Submission  

11.17  Individual mix design details shall be submitted in the format  shown in Appendix 11.8.  Details submitted shall include,  but shall not be limited to, the following:  

(1) the type and source of all cementitious materials; 

  

 (2) the type and source of fine and coarse aggregates; 

  

 (3) admixtures and fibre content; 

  

 (4) grading and grading zone details, in both tabular and  graphical form, of the fine and coarse aggregates; 

  

 (5) grading details, in tabular and graphical form, of the  combined aggregates, together with details of the  proportions in which the fine and coarse aggregates  are to be combined; 

  

 (6) the aggregate/cementitious material ratio, by weight; 

  

 (7) w/c ratio, by weight; 

  

 (8) the calculated chloride content of the mix as a  percentage of the cementitious content; 

  

 (9) the calculated total alkali content of the mix in  $\mathsf{k g}/\mathsf{m}3$    with certificates no older than 6 months giving results  complying with Appendix 11.7 as well as  documentation of a quality system to control total alkali  content; 

  

 (10) the design workability, in terms of slump, flow table,  compacting factor, Vebe time or other approved  dynamic measurement of workability; and for SCC, the  designed slump-flow SF, viscosity VS or VF, passing  ability PL or PJ and segregation resistance SR; 

  

 (11) the relationship between W/C ratio and strength for the  PC to be used, as provided by the results of the mortar  and concrete tests made to BS EN 196 at the  specified water/PC ratios of 0.40 and 0.60  respectively, in that standard;  

(12) the results of laboratory trials when available; 

  

 (13) the estimated maximum temperature rise of the mix; 

  

 (14) the name and location of the manufacturing plant and  backup plant to be used;  

(15) certificates, no older than 6 months for;  

–   each cementitious material;  –   each aggregate;  –   each admixture;  –   each source of water;  

The above Certificates shall contain the manufacturing  details and results of both chemical composition and  physical tests as specified in Clauses 11.23 to 11.32.  

# Curing   Membrane  Submission  

Method   Statement  Submissions  11.18  A certificate shall be submitted, no older than 6 months, for  the proposed curing membrane giving the details and  results of tests as specified in Clause 11.33.  

11.19  (1) Before commencement of concreting at any location  the Contractor shall submit a method statement  covering the aspects of concrete placement.  For  SCC, additional requirements on consistence retention  time, delivery and placing rate shall be included to  ensure the concrete maintain its fresh properties and  avoid interruptions to placing due to delay after the  concrete reaches site.  The method statement shall  include, but shall not be limited to, the following:  

(a)  all items of plant to be used and their respective  layout; 

  

 (b)  the extent of bays;   

 (c)  construction sequence and locations of  construction joints; 

 (d)  formwork design, handling and cleaning; 

  

 (e)  proposals for stop ends;  

(f)  details of waterstops to be used where required;    (g)  ordering of concrete;    (h)  placement of concrete;    (i)  compaction of concrete;    (j)  curing of concrete; and    (k)  details of the permanent external waterproofing  membrane (where required) to be used.  

(2) Two months before the commencement of any  Category A or B concreting the Contractor shall submit  a method statement for temperature control.  The  information to be submitted shall include, but shall not  be limited to, the following:  

(a)  concrete mix details including heat of hydration  and specific heat characteristics of the  cementitious constituents, expected concrete  temperature rise and the proposed initial  concrete placing temperature;    (b)  formwork type and insulation;    (c)  curing details related to temperature effects;    (d)  maximum and minimum concrete placing  temperature;    (e)  minimum and maximum time before formwork is  stripped;    (f)  any additional methods for controlling the  concrete temperature;    (g)  concrete temperature monitoring proposals which  shall be sufficient to demonstrate that the  requirements of the Contract will be met;    (h)  analyses and calculations to prove that the  proposals will meet the requirements of the  Contract.  

# Submissions Required During Concrete Production  

# Certificates  

# Analyses of  Materials   Results  

11.20  During each month of concrete delivery the Contractor shall  obtain and submit to the Engineer a certificate applicable to  each consignment and type of material used to make  concrete delivered to the Works, giving the certified results of  the manufacturer's tests.  The test certificates shall include  the result of tests accompanied by calculations of total alkali  content showing compliance with this Specification.  All  results contained within test certificates shall be provided by  a HOKLAS registered laboratory.  

11.21  During each month of concrete delivery the Contractor shall  provide the Engineer with detailed analyses applicable to  each of the materials used in the production, including the  following details:  

(1) individual test results; 

  

 (2) average values;  

  

 (3) standard deviations of all tests required by this  Specification.  

# Analyses of   Cube Strength  Results  

11.22  During each month of concrete delivery the Contractor shall  provide the Engineer with detailed analyses of each  individual concrete mix used, including the following details:  

(1) individual test results; 

  

 (2) average values; 

  

 (3) running averages of four results and standard  deviations.  

# Particular Material Requirements  

PC  11.23  (1) Cement shall be PC (Type CEM1) Strength Class  52.5N complying with BS EN 197-1.  Other cements  shall only be used on the instructions of, or when  approved by, the Engineer.    (2) The chemical analysis of PC shall include the  percentage content by weight of:    –   Loss on ignition;  –   Alkalis as K 2 O and Na 2 O;  

–   Sulphate as CaSO 4 –   Chloride as Cl;   –   Insoluble residue.  

(3) The physical tests of the PC shall include the results of:  

–  fineness;  –  compressive strength at  2, 7 and 28 days;  –  initial and final setting time;   –  soundness;  –  density.  

(4) Aluminous cement (High Alumina Cement, Cement  Fondu) shall not be used anywhere in the Works.  

11.24  (1) PFA shall comply with the requirements of either BS  EN 450-1.  The loss on ignition shall be either  Category A or B.  The fineness of Category N PFA, if  used, shall be declared.  

or BS 3892:Part 1 with the following modifications:  

(a) Use Portland cement BS EN 197-1: CEM I (52.5N)  to determine water requirement, strength factor at 28  days, soundness and initial setting time.  

(b) The criteria for water requirement and strength  factor at 28 days shall not apply.  

(c) PFA of total lime content over   $10\%$   but not over  $\geq\!0\%$  and with soundness value not more than   $10\,\mathsf{m m}$   is  acceptable as “high-lime PFA’. When “high-lime PFA” is  used, it shall be reported in certificates that accompany  delivery of “high-lime PFA”.  

(2) The chemical analysis of PFA shall include the  percentage content by weight of:  

–  Reactive Silicon Dioxide;  –  Sum of Silicon Dioxide,  Aluminium Oxide and  Iron Oxide;  –  Free Calcium Oxide;  –  Reactive Calcium Oxide;  –  Sulphuric anhydride as S0 3 ;  –  Chloride as Cl;  –  Loss on ignition;   –  Total content of alkalis;  –  Magnesium Oxide as MgO;  –  Soluble Phosphate as  $\mathsf{P}_{2}\mathsf{O}_{5}$  

(3) The physical tests of PFA shall include the results of:  

–  fineness;  –  activity Index;  –  water requirement (Category S only);  –  initial setting time;  –  soundness;  –  moisture content;   –  particle density.  

Where cement is to be used for the above tests, it shall  conform to BS EN 197-1: CEM1, Class 42.5 or higher  and with the following additional characteristics:  

- finess (Blaine): at least   $300\;{\sf m}2/{\sf k}{\sf g},$  ;  - Tricalcium Aluminate:   $6\%$   to   $12\%$   and  - Alkalis (Na2O eqv):   $0.5\%$   to   $1.2\,\%$  .  

Fineness may be either Category ‘N’ or ‘S’, but shall be  determined by the mix trials and maintained throughout  production.  

The source and both chemical and physical tests results of  the PC used in the tests for initial setting time, soundness,  water requirement and activity index shall also be included.  

# Blended Cement,  Blast Furnace  Cement  

GGBS  11.25  Blended cement and blast furnace cement shall comply with  the requirements of BS EN 197-1.  

11.26  (1) GGBS shall comply with the requirements of BS EN  15167-1 except that the scheme for the evaluation of  conformity of GGBS specified in BS EN 15167-2 is not  required. The glass content as determined by X-ray  diffraction or optical-microscopy method shall be not  less than   $67\%$  . The   $\mathsf X$  -ray diffraction method detailed in  Appendix D of BS 6699 is acceptable.  

(2) The chemical analysis of GGBS shall include the  percentage content by weight of:  –  Silica as SiO 2 ;  –  Alumina as Al 2 O 3 ;  –  Manganese as Mn 2 O 3 ;  –  Magnesia as MgO;  –  Calcium Oxide as CaO;  –  Titanium Dioxide as TiO 2 ;  –  Sulfide as S;  –  Sulfate as SO 3  ;  –  Chloride as Cl;  –  Insoluble residue;  –  Loss on ignition;  –  Acid soluble alkali;  –  Chemical modulus (  $\mathsf{C a O+M g O+A l z O_{3}}\mathsf{)}\mathsf{/S i O_{2}};$  –  Lime / silica ratio as CaO / SiO 2 .  

(3) The physical tests of GGBS shall include the results of:  

–  fineness;  –  compressive strength at 7 and 28 days;  –  glass content  $\geq67\%$  ;  –  initial setting time;  –  soundness;   –  moisture content;  –  activity index.  

(4) The fineness of GGBS shall be at least   $350{\mathsf{m}}^{2}/{\mathsf{k g}}$  

13263-1 or CSA-A3000 (Canadian Standard).  

(2) The chemical analysis of CSF shall include the  percentage content by weight of:  

–  Silicon dioxide as SiO 2 ;  –  Elemental silicon, Si;  –  Sulfate as SO 3 ;  –  Calcium Oxide as free CaO;  –  Chloride as Cl;  –  Alkalis as Na 2 O equivalent;  –  Loss on ignition.  

(3) The physical tests of CSF shall include the results of: 

   –  Specific surface;  –  activity index; and  –  dry mass.  

(1) Aggregates shall comply with CS3.  All aggregates  shall be shown to the satisfaction of the Engineer to be  free from any substance likely to undergo an expansive  reaction in the presence of alkali and water.   Aggregates shall be tested for the geometric, physical  and chemical properties in accordance with CS3.   The aggregate producer shall operate a quality  assurance system certified to the ISO 9001 standard  by a certification body accredited by Hong Kong  Accreditation Service (HKAS) or its Multilateral  Recognition Arrangement (MLA) partner for Quality  Management System (QMS) certification.  

(2) The Contractor shall carry out tests for potential  reactivity by an approved independent laboratory using.   The “Ultra-accelerated Mortar Bar Test” in accordance  with CS1.  The aggregate shall be considered  acceptable if the average expansion result at 14 days is  less than   $0.1\%$   (Non-reactive).  Each aggregate shall  be tested initially, prior to supply, and then at a  minimum frequency of twice per year.  

(3) Sands of alluvial origin or natural sand are not  acceptable for use in structural concrete unless they  have been specified in the Contract and approved by  the Engineer.  If specified in the Contract the material  and source shall be such that they are entirely and  continuously free from substances which might be  suspected of being likely to react expansively with  alkalis, and are proven to be chloride free.  

(4) Aggregates of marine origin shall not be used in the  Works.  All-in aggregate shall not be used.  

(5) Both the fine and coarse aggregate in any mix shall be  from the same source, except where the fine  aggregates is specified in the Contract as being of  alluvial origin.  

(6) Recycled aggregates may be used in concrete less  than Grade 40 subject to the prior agreement of  Engineer.  Recycled aggregates shall comply with  CS3 and the following requirements:  

$
 \begin{tabular}{|>{\raggedright\arraybackslash}m{4cm}|>{\centering\arraybackslash}m{3cm}|>{\centering\arraybackslash}m{3cm}|}\hline \textbf{Requirements} & \textbf{Limits} & \textbf{Testing Method} \\ \hline Minimum dy particle density & 2000kg/m$^3$ & CS3 \\ \hline Maximum water absorption & 10\% & CS3 \\ \hline Maximum content of wood and other materials less dense than water & 0.5\% & Manual sorting in accordance with BRE Digest\,433 \\ \cline{1-2}Maximum content of other Foreign materials (e.g.\ melals, glastics, clay lumps, asphalt and tar, glass etc.) & 1\% & Manual sorting in accordance with BRE Digest\,433 \\ \hline Maximum content of fines & 4\% & CS3 \\ \hline Maximum content of sand (<4mm) (\%m/m) & 5\% & CS3 \\ \hline Maximum content of sulphate (\%m/m) & 1\% & CS3 \\ \hline Flakiness index & 40\% & CS3 \\ \hline 10\%\,fines test & 100kN & CS3 \\ \hline Grading & Section 3 of CS3 \\ \hline Acid-soluble sulphate content & Section 5 of CS3 - 0.05\% by mass of acid soluble chloride ion of combined aggregations \\ \hline \hline \end{tabular}
$  

11.29  (1) Fine aggregate shall, except where specified in the  Contract, consist of crushed rock complying with the  requirements of CS3.  The particular type or types to  be used shall be approved by the Engineer and the  source shall be stated and be subject to the Engineer's  Approval.  

(2) Fine aggregate shall comply with the requirements of  Section 3 of CS3 for grading and shall conform to the  range of one of the specified zones C, M or F.  The  grading zone of the Fine Aggregate shall be stated in  the mix design submission.  Fine aggregate not  complying with these requirements shall be rejected  unless a change of proportions is approved by the  Engineer.  

(3) Fine aggregate test certificates showing that the  aggregates comply with the CS3 requirements shall  include the following:  

–  grading and grading zone; 

 –  fines content and methylene blue value for Class II  natural aggregate; 

 –  chlorides content; 

 –  acid-soluble sulphate content; 

 –  total sulphur content; 

 –  water absorption; 

 –  particle density; 

 –  drying shrinkage; 

 –  potential alkali-reactivity; and 

 –  organic content if any.  

# Coarse    Aggregate  

11.30  (1) Coarse aggregates shall be crushed rock complying  with the requirements of CS3.  The particular type or  types to be used shall be approved by the Engineer  and the source shall be stated and be subject to the  Engineer's Approval.  

(2) The grading of coarse aggregate shall conform to the  requirements of Section 1 of CS3 for single sized  aggregates.  Allowable sizes of coarse aggregate are:  

40 mm      20 mm      14 mm      10 mm  

(3) Coarse aggregate test certificates showing that the  aggregates comply with the CS3 requirements shall  include the following:  

–  grading;  –  fines content;  –  shell content;  –  chlorides content;  –  acid-soluble sulphate content;  –  total sulphur content;  –  water absorption;  –  particle density;  –  flakiness Index;  –  elongation Index;  –  ten percent fines value;  –  aggregate impact value;  –  Los Angeles Value;  –  soundness;  –  drying shrinkage;  –  magnesium sulphate soundness;  –  potential alkali-reactivity; and  –  organic substances, if any.  

(4) Coarse aggregate shall have a flakiness index not  exceeding  $30\%$   when tested by the sieve method of  CS3.  

(5) Coarse aggregate shall have an elongation index not  exceeding  $35\%$   when tested in accordance with CS3.  

(6) The mechanical properties of the coarse aggregate  shall be such that its   $"10\%$   fines value" is not less than  100kN and its “aggregate impact value” not exceeds   $30\%$   when tested in a dry condition.  

(7) For high strength concrete above Grade 60, the  mechanical properties of the coarse aggregate shall be  such that its  ${}^{\ast}10\%$   fine value” is not less than 150kN  when tested in a dry condition.  

(8) The Los Angeles Value shall not exceed   $30\%$   loss and  magnesium sulphate soundness weighted average loss  shall not exceed  $6\%$  .  

(1) Water for mixing concrete, for curing test specimens  and for curing concrete placed in the works, shall be  mains water of potable quality supplied by the Hong  Kong Water Supplies Department.  

(2) The Engineer may permit non-saline water from other  sources to be used provided that it can be  demonstrated that the water is neutral in pH value, is  free from suspended solids and liquid contaminants  non-miscible with water and that when tested according  to the procedures given in BS EN 1008, it has no  significant effect on the setting time or strength of  concrete.  

(3) Water test certificates shall relate to tests from a  representative sample of the water used at the batching  plant for concrete mixing, or on-site for concrete curing  and shall include the following details:  

–  preliminary assessment for suitability for use in  concrete;  –  chloride content;  –  PH value;  

–  sulphate; 

 –  alakli; 

 –  harmful contamination; 

 –  setting time; 

 –  strength.  

# Admixtures  and Additives  

#  

specified or with the Approval of the Engineer.   Admixtures or additives shall comply with BS EN 934. 

  

 (2) No admixture or additive containing water-soluble  chloride (e.g. calcium chloride) shall be used. 

  

 (3) Admixture or additive test certificates shall include the  following:  

(a)  manufacturer's data sheet; 

  

 (b)  all ingredients in the admixture or additive; 

  

 (c)  whether or not the admixture or additive leads to  the entrainment of air when used at the  manufacturer's recommended dosage; 

  

 (d)  description of the physical state, colour,  homogeneity, corrosion behaviour and  composition; 

  

 (e)  the effect of under-dosage or over-dosage; 

  

 (f)  recommended storage conditions and shelf life; 

  

 (g)  recommended method of addition to the  concrete; 

  

 (h)  any known or likely incompatibility with any other  admixtures, additives or cementitious materials; 

  

 (i)  results of pH value, absolute density, dry material  content and silicon oxide content ; 

  

 (j)  recommended dosage; 

  

 (k)  chloride content; 

  

 (l)  acid soluble alkali content;  

(m)  certificate of compliance with the relevant  standard.  

(4) Admixtures and additives will normally only be  approved if they are liquids but they may be measured  by volume or weight.  If the Engineer permits the use  of a solid or paste admixture or additives, this shall be  thoroughly dispersed or dissolved in at least 10 times  its weight of water so as to demonstrate to the approval  of the Engineer that it will be distributed uniformly in the  concrete before any concrete is placed.  The water  used for dispersing the admixture or additive, shall be  considered as part of the mixing water in the concrete  and shall be included in the calculation of the  water/cementitious material ratio of the concrete.  

Liquid  Curing   Compound  

#  

a proven history of use and have a curing efficiency of  greater than   $85\%$   when tested by the method specified  in Appendix 11.6.  Resin-based curing compound shall  not be used unless approved by the Engineer.  

(2) Liquid curing compound shall contain a fugitive dye  unless otherwise specified in the Contract.  

(3) Liquid curing compound containing organic solvents  shall not be used.  

(4) The liquid curing compound shall comply with all the  following criteria:  

(a)  become stable and achieve the specified  resistance to evaporation of water from the  concrete within 60 minutes after application;    (b)  not react chemically with the concrete surface to  be cured;  (c)  not crack, peel or disintegrate within one week  from application;     (d)  degenerate completely within 28 days from  application. 

 (5) Liquid curing compound certificates shall include the  following details:  (a)  manufacturer's data sheet;
